Repository: rr9810/Prediction_of_Concrete_Properties

File: high_concrete_data.csv
"Fine
Aggregate","Coarse
Aggregate","Fly ash","Silica
Fume","Cement","Slag","Water","Superplasticizer","Age","Compressive 
Strength"
"677","1230","0","0","440","0","167","8.8","28","49"
"677","1230","0","0","440","0","167","8.8","90","55"
"677","1230","0","0","440","0","167","8.8","180","56"
"677","1230","0","0","440","0","167","8.8","365","60"
"621","1232","132","0","308","0","167","8.8","28","48"
"621","1232","132","0","308","0","167","8.8","90","55"
"621","1232","132","0","308","0","167","8.8","180","65"
"621","1232","132","0","308","0","167","8.8","365","68"
"613","1270","88","22","308","22","167","8.8","28","52"
"613","1270","88","22","308","22","167","8.8","90","58"
"613","1270","88","22","308","22","167","8.8","180","63"
"613","1270","88","22","308","22","167","8.8","365","64"
"613","1270","66","33","308","33","167","8.8","28","51"
"613","1270","66","33","308","33","167","8.8","90","59"
"613","1270","66","33","308","33","167","8.8","180","64"
"613","1270","66","33","308","33","167","8.8","365","67"
"647","1177","220","0","220","0","167","8.8","28","34"
"647","1177","220","0","220","0","167","8.8","90","43"
"647","1177","220","0","220","0","167","8.8","180","44"
"647","1177","220","0","220","0","167","8.8","365","44.5"
"603","1270","132","44","220","44","167","8.8","28","56"
"603","1270","132","44","220","44","167","8.8","90","62"
"603","1270","132","44","220","44","167","8.8","180","69.5"
"603","1270","132","44","220","44","167","8.8","365","74"
"603","1270","88","66","220","66","167","8.8","28","43"
"603","1270","88","66","220","66","167","8.8","90","47"
"603","1270","88","66","220","66","167","8.8","180","48"
"603","1270","88","66","220","66","167","8.8","365","50"
"603","1270","66","88","220","66","167","8.8","28","34"
"603","1270","66","88","220","66","167","8.8","90","43"
"603","1270","66","88","220","66","167","8.8","180","43.5"
"603","1270","66","88","220","66","167","8.8","365","45"
"868.50","888.20","130.30","0.00","318.50","86.80","129.40","20.60","3","37.14"
"868.50","888.20","130.30","0.00","318.50","86.80","129.40","20.60","7","52.19"
"868.50","888.20","130.30","0.00","318.50","86.80","129.40","20.60","28","59.94"
"868.50","888.20","130.30","0.00","318.50","86.80","129.40","20.60","56","64.61"
"868.50","888.20","130.30","0.00","318.50","86.80","129.40","20.60","91","69.87"
"868.50","888.20","130.30","0.00","318.50","86.80","129.40","20.60","180","78.64"
"868.50","888.20","130.30","0.00","318.50","86.80","134.00","16.00","3","29.2"
"868.50","888.20","130.30","0.00","318.50","86.80","134.00","16.00","7","41.69"
"868.50","888.20","130.30","0.00","318.50","86.80","134.00","16.00","28","60.83"
"868.50","888.20","130.30","0.00","318.50","86.80","134.00","16.00","56","66.34"
"868.50","888.20","130.30","0.00","318.50","86.80","134.00","16.00","91","71.86"
"868.50","888.20","130.30","0.00","318.50","86.80","134.00","16.00","180","74.59"
"868.50","888.20","130.30","0.00","318.50","86.80","127.00","23.00","3","24.53"
"868.50","888.20","130.30","0.00","318.50","86.80","127.00","23.00","7","59.94"
"868.50","888.20","130.30","0.00","318.50","86.80","127.00","23.00","28","68.27"
"868.50","888.20","130.30","0.00","318.50","86.80","127.00","23.00","56","73.39"
"868.50","888.20","130.30","0.00","318.50","86.80","127.00","23.00","91","83.12"
"868.50","888.20","130.30","0.00","318.50","86.80","127.00","23.00","180","86.97"
"896.60","916.90","134.50","0.00","244.60","89.70","130.00","20.00","3","28.24"
"896.60","916.90","134.50","0.00","244.60","89.70","130.00","20.00","7","40.6"
"896.60","916.90","134.50","0.00","244.60","89.70","130.00","20.00","28","53.5"
"896.60","916.90","134.50","0.00","244.60","89.70","130.00","20.00","56","57.25"
"896.60","916.90","134.50","0.00","244.60","89.70","130.00","20.00","91","65.36"
"896.60","916.90","134.50","0.00","244.60","89.70","130.00","20.00","180","75.37"
"896.60","916.90","134.50","0.00","244.60","89.70","136.00","14.00","3","18.12"
"896.60","916.90","134.50","0.00","244.60","89.70","136.00","14.00","7","37.27"
"896.60","916.90","134.50","0.00","244.60","89.70","136.00","14.00","28","53.98"
"896.60","916.90","134.50","0.00","244.60","89.70","136.00","14.00","56","62.12"
"896.60","916.90","134.50","0.00","244.60","89.70","136.00","14.00","91","65.51"
"896.60","916.90","134.50","0.00","244.60","89.70","136.00","14.00","180","68.87"
"896.60","916.90","134.50","0.00","244.60","89.70","130.00","20.00","3","21.32"
"896.60","916.90","134.50","0.00","244.60","89.70","130.00","20.00","7","50.33"
"896.60","916.90","134.50","0.00","244.60","89.70","130.00","20.00","28","63.21"
"896.60","916.90","134.50","0.00","244.60","89.70","130.00","20.00","56","65.26"
"896.60","916.90","134.50","0.00","244.60","89.70","130.00","20.00","91","77.1"
"896.60","916.90","134.50","0.00","244.60","89.70","130.00","20.00","180","81.2"
"918.40","939.30","137.80","0.00","187.10","91.80","130.50","19.50","3","20.49"
"918.40","939.30","137.80","0.00","187.10","91.80","130.50","19.50","7","34.01"
"918.40","939.30","137.80","0.00","187.10","91.80","130.50","19.50","28","51.87"
"918.40","939.30","137.80","0.00","187.10","91.80","130.50","19.50","56","54.69"
"918.40","939.30","137.80","0.00","187.10","91.80","130.50","19.50","91","64.64"
"918.40","939.30","137.80","0.00","187.10","91.80","130.50","19.50","180","72.37"
"918.40","939.30","137.80","0.00","187.10","91.80","130.50","19.50","3","14.54"
"918.40","939.30","137.80","0.00","187.10","91.80","130.50","19.50","7","33.04"
"918.40","939.30","137.80","0.00","187.10","91.80","130.50","19.50","28","51.81"
"918.40","939.30","137.80","0.00","187.10","91.80","130.50","19.50","56","59.24"
"918.40","939.30","137.80","0.00","187.10","91.80","130.50","19.50","91","63.85"
"918.40","939.30","137.80","0.00","187.10","91.80","130.50","19.50","180","66.73"
"918.40","939.30","137.80","0.00","187.10","91.80","130.50","19.50","3","14.92"
"918.40","939.30","137.80","0.00","187.10","91.80","130.50","19.50","7","42.91"
"918.40","939.30","137.80","0.00","187.10","91.80","130.50","19.50","28","52.19"
"918.40","939.30","137.80","0.00","187.10","91.80","130.50","19.50","56","56.74"
"918.40","939.30","137.80","0.00","187.10","91.80","130.50","19.50","91","69.29"
"918.40","939.30","137.80","0.00","187.10","91.80","130.50","19.50","180","71.72"
"935.90","957.20","140.40","0.00","141.10","93.60","132.60","17.40","3","16.14"
"935.90","957.20","140.40","0.00","141.10","93.60","132.60","17.40","7","33.55"
"935.90","957.20","140.40","0.00","141.10","93.60","132.60","17.40","28","47.39"
"935.90","957.20","140.40","0.00","141.10","93.60","132.60","17.40","56","54.43"
"935.90","957.20","140.40","0.00","141.10","93.60","132.60","17.40","91","63.52"
"935.90","957.20","140.40","0.00","141.10","93.60","132.60","17.40","180","71.21"
"935.90","957.20","140.40","0.00","141.10","93.60","132.60","17.40","3","13.11"
"935.90","957.20","140.40","0.00","141.10","93.60","132.60","17.40","7","28.69"
"935.90","957.20","140.40","0.00","141.10","93.60","132.60","17.40","28","42.65"
"935.90","957.20","140.40","0.00","141.10","93.60","132.60","17.40","56","54.69"
"935.90","957.20","140.40","0.00","141.10","93.60","132.60","17.40","91","59.68"
"935.90","957.20","140.40","0.00","141.10","93.60","132.60","17.40","180","62.37"
"935.90","957.20","140.40","0.00","141.10","93.60","132.60","17.40","3","11.66"
"935.90","957.20","140.40","0.00","141.10","93.60","132.60","17.40","7","30.96"
"935.90","957.20","140.40","0.00","141.10","93.60","132.60","17.40","28","48.08"
"935.90","957.20","140.40","0.00","141.10","93.60","132.60","17.40","56","55.97"
"935.90","957.20","140.40","0.00","141.10","93.60","132.60","17.40","91","64.14"
"935.90","957.20","140.40","0.00","141.10","93.60","132.60","17.40","180","66.47"
"868.50","888.20","130.30","0.00","318.50","86.80","132.00","18.00","3","38.94"
"868.50","888.20","130.30","0.00","318.50","86.80","132.00","18.00","7","55.01"
"868.50","888.20","130.30","0.00","318.50","86.80","132.00","18.00","28","63.76"
"868.50","888.20","130.30","0.00","318.50","86.80","132.00","18.00","56","66.32"
"868.50","888.20","130.30","0.00","318.50","86.80","132.00","18.00","91","68.86"
"868.50","888.20","130.30","23.50","318.50","86.80","129.80","20.20","3","36.89"
"868.50","888.20","130.30","23.50","318.50","86.80","129.80","20.20","7","53.47"
"868.50","888.20","130.30","23.50","318.50","86.80","129.80","20.20","28","64.87"
"868.50","888.20","130.30","23.50","318.50","86.80","129.80","20.20","56","67.88"
"868.50","888.20","130.30","23.50","318.50","86.80","129.80","20.20","91","69.1"
"868.50","888.20","130.30","0.00","318.50","86.80","136.80","13.20","3","41.82"
"868.50","888.20","130.30","0.00","318.50","86.80","136.80","13.20","7","60.45"
"868.50","888.20","130.30","0.00","318.50","86.80","136.80","13.20","28","61.55"
"868.50","888.20","130.30","0.00","318.50","86.80","136.80","13.20","56","62.89"
"868.50","888.20","130.30","0.00","318.50","86.80","136.80","13.20","91","65.06"
"883.20","903.20","132.50","0.00","279.50","88.30","133.00","17.00","3","36.05"
"883.20","903.20","132.50","0.00","279.50","88.30","133.00","17.00","7","52.96"
"883.20","903.20","132.50","0.00","279.50","88.30","133.00","17.00","28","61.73"
"883.20","903.20","132.50","0.00","279.50","88.30","133.00","17.00","56","65.28"
"883.20","903.20","132.50","0.00","279.50","88.30","133.00","17.00","91","70.05"
"883.20","903.20","132.50","0.00","279.50","88.30","135.00","15.00","3","7.17"
"883.20","903.20","132.50","0.00","279.50","88.30","135.00","15.00","7","49.95"
"883.20","903.20","132.50","0.00","279.50","88.30","135.00","15.00","28","56.54"
"883.20","903.20","132.50","0.00","279.50","88.30","135.00","15.00","56","59.62"
"883.20","903.20","132.50","0.00","279.50","88.30","135.00","15.00","91","61.73"
"891.00","839.00","305.00","9.74","185.00","10.25","127.00","16.03","3","21.1"
"891.00","839.00","305.00","9.74","185.00","10.25","127.00","16.03","7","38.8"
"891.00","839.00","305.00","9.74","185.00","10.25","127.00","16.03","28","61.1"
"891.00","839.00","305.00","9.74","185.00","10.25","127.00","16.03","56","69.2"
"891.00","839.00","305.00","9.74","185.00","10.25","127.00","16.03","90","75.9"
"872.00","820.00","299.00","11.26","214.00","11.85","136.00","13.70","3","26.8"
"872.00","820.00","299.00","11.26","214.00","11.85","136.00","13.70","7","44.5"
"872.00","820.00","299.00","11.26","214.00","11.85","136.00","13.70","28","66.5"
"872.00","820.00","299.00","11.26","214.00","11.85","136.00","13.70","56","76"
"872.00","820.00","299.00","11.26","214.00","11.85","136.00","13.70","90","81.5"
"852.00","802.00","292.00","12.78","243.00","13.45","145.00","11.68","3","30.6"
"852.00","802.00","292.00","12.78","243.00","13.45","145.00","11.68","7","39"
"852.00","802.00","292.00","12.78","243.00","13.45","145.00","11.68","28","59.3"
"852.00","802.00","292.00","12.78","243.00","13.45","145.00","11.68","56","62.1"
"852.00","802.00","292.00","12.78","243.00","13.45","145.00","11.68","90","66.3"
"891.00","839.00","305.00","8.96","170.00","9.43","139.00","9.31","265","18.7"
"891.00","839.00","305.00","8.96","170.00","9.43","139.00","9.31","7","29"
"891.00","839.00","305.00","8.96","170.00","9.43","139.00","9.31","28","43.8"
"891.00","839.00","305.00","8.96","170.00","9.43","139.00","9.31","56","52.1"
"891.00","839.00","305.00","8.96","170.00","9.43","139.00","9.31","90","59.4"
"891.00","839.00","305.00","8.23","156.00","8.67","146.00","6.77","3","14.3"
"891.00","839.00","305.00","8.23","156.00","8.67","146.00","6.77","7","24.8"
"891.00","839.00","305.00","8.23","156.00","8.67","146.00","6.77","28","39.1"
"891.00","839.00","305.00","8.23","156.00","8.67","146.00","6.77","56","44.9"
"891.00","839.00","305.00","8.23","156.00","8.67","146.00","6.77","90","47.7"
"891.00","839.00","305.00","7.85","143.00","7.94","152.00","6.45","3","11.7"
"891.00","839.00","305.00","7.85","143.00","7.94","152.00","6.45","7","17.2"
"891.00","839.00","305.00","7.85","143.00","7.94","152.00","6.45","28","29.1"
"891.00","839.00","305.00","7.85","143.00","7.94","152.00","6.45","56","34.2"
"891.00","839.00","305.00","7.85","143.00","7.94","152.00","6.45","90","37.1"
"891.00","839.00","305.00","5.72","109.00","6.02","166.00","3.84","3","5.5"
"891.00","839.00","305.00","5.72","109.00","6.02","166.00","3.84","7","8.4"
"891.00","839.00","305.00","5.72","109.00","6.02","166.00","3.84","28","11.9"
"891.00","839.00","305.00","5.72","109.00","6.02","166.00","3.84","56","18.2"
"891.00","839.00","305.00","5.72","109.00","6.02","166.00","3.84","90","23.4"
"883","951","0","0","348","0","209","0","28","55.7"
"883","951","0","0","348","0","209","0","90","57.5"
"883","952","0","0","175","175","210","0","28","51.33"
"883","952","0","0","175","175","210","0","90","55.3"
"872","940","176","0","176","0","211","0","28","34.2"
"872","940","176","0","176","0","211","0","90","43.3"
"881","951","88","0","176","88","211","0","28","42.9"
"881","951","88","0","176","88","211","0","90","51.2"
"877","946","0","0","450","0","167","4.4","28","86.1"
"877","946","0","0","450","0","167","4.4","90","92.2"
"876","945","0","0","222","222","168","4.5","28","89.9"
"876","945","0","0","222","222","168","4.5","90","91.5"
"855","921","221","0","221","0","167","3.4","28","72.8"
"855","921","221","0","221","0","167","3.4","90","78.2"
"865","933","111","0","222","111","168","4.7","28","83.1"
"865","933","111","0","222","111","168","4.7","90","86.6"
"568.7","1164.42","0","0","390","0","185","0","28","24"
"568.7","1164.42","0","0","390","0","185","0","91","28"
"568.7","1164.42","0","19.5","370.5","0","185","0","28","33"
"568.7","1164.42","0","19.5","370.5","0","185","0","91","35"
"568.7","1164.42","0","39","351","0","185","0","28","34"
"568.7","1164.42","0","39","351","0","185","0","91","37"
"596","1136","0","0","584","0","187","11.7","90","52.67"
"596","1136","146","0","438","0","187","11.7","90","53.67"
"596","1194","146","0","438","0","187","11.7","90","25.86"
"568.7","1164.12","0","0","390","0","185","0","28","24"
"568.7","1164.12","39","0","351","0","185","0","28","23"
"568.7","1164.12","78","0","312","0","185","0","28","22"
"568.7","1164.12","117","0","273","0","185","0","28","21"
"830","1000","0","0","328","0","177","0","28","33.5"
"810","975","112","0","261","0","180","0","28","41"
"815","980","112","0","261","0","172","0","28","40.5"
"820","980","112","0","261","0","163","0","28","46.5"
"800","970","0","0","362","0","175","0","28","48.5"
"780","940","123","0","288","0","169","0","28","46"
"785","945","123","0","288","0","172","0","28","44"
"790","950","123","0","288","0","172","0","28","52"
"600","970","0","0","611","0","146","12.2","28","79.5"
"555","895","208","0","486","0","162","13.9","28","84"
"565","905","208","0","486","0","153","13.9","28","72.5"
"570","915","208","0","486","0","142","13.9","28","71"
"740","1185","0","0","355","0","145.5","5.11","28","74"
"661","1185","132","0","308","0","141","4.77","28","70"
"665","1185","176","0","264","0","136.5","4.75","28","65"
"594","1185","0","0","517","0","150","6.77","28","96"
"570","1185","155","0","362","0","150","4.8","28","92"
"561","1185","207","0","311","0","150","4.24","28","89"
"655","1165","0","0","372","0","186","0","3","26"
"655","1165","0","0","372","0","186","0","7","31.6"
"655","1165","0","0","372","0","186","0","28","39.3"
"655","1165","0","0","372","0","186","0","180","49.3"
"655","1165","0","0","280","92","186","0","3","19.5"
"655","1165","0","0","280","92","186","0","7","27.1"
"655","1165","0","0","280","92","186","0","28","41.1"
"655","1165","0","0","280","92","186","0","180","51.1"
"655","1165","0","0","186","186","186","0","3","11.3"
"655","1165","0","0","186","186","186","0","7","20.7"
"655","1165","0","0","186","186","186","0","28","35.3"
"655","1165","0","0","186","186","186","0","180","46.1"
"655","1165","92","0","280","0","186","0","3","17.9"
"655","1165","92","0","280","0","186","0","7","22.7"
"655","1165","92","0","280","0","186","0","28","31.5"
"655","1165","92","0","280","0","186","0","180","44.3"
"681","1209","216","0","156","0","130","3.6","3","14.7"
"681","1209","216","0","156","0","130","3.6","7","20"
"681","1209","216","0","156","0","130","3.6","28","32.1"
"681","1209","216","0","156","0","130","3.6","180","44.3"
"655","1165","0","37.2","335","0","186","0","3","28.9"
"655","1165","0","37.2","335","0","186","0","7","37.8"
"655","1165","0","37.2","335","0","186","0","28","48.4"
"655","1165","0","37.2","335","0","186","0","180","48.9"
"777","988","0","0","280","0","202","0","3","14.6"
"777","988","0","0","280","0","202","0","7","20.9"
"777","988","0","0","280","0","202","0","28","25"
"777","988","0","0","280","0","202","0","56","27.6"
"777","988","0","0","280","0","202","0","91","29"
"777","988","0","0","280","0","202","0","365","36.5"
"788","1003","56","0","224","0","185","0.5","3","12.9"
"788","1003","56","0","224","0","185","0.5","7","18.9"
"788","1003","56","0","224","0","185","0.5","28","25.4"
"788","1003","56","0","224","0","185","0.5","56","28.5"
"788","1003","56","0","224","0","185","0.5","91","32.1"
"788","1003","56","0","224","0","185","0.5","365","43.2"
"802","1041","112","0","168","0","157","2.1","3","10.4"
"802","1041","112","0","168","0","157","2.1","7","16.8"
"802","1041","112","0","168","0","157","2.1","28","25.6"
"802","1041","112","0","168","0","157","2.1","56","30"
"802","1041","112","0","168","0","157","2.1","91","35.2"
"802","1041","112","0","168","0","157","2.1","365","39.4"
"801","1106","168","0","112","0","124","3.9","3","9.7"
"801","1106","168","0","112","0","124","3.9","7","14.5"
"801","1106","168","0","112","0","124","3.9","28","23.5"
"801","1106","168","0","112","0","124","3.9","56","25.6"
"801","1106","168","0","112","0","124","3.9","91","30.6"
"801","1106","168","0","112","0","124","3.9","365","41.2"
"737","977","0","0","340","0","203","0.4","3","20.4"
"737","977","0","0","340","0","203","0.4","7","27.2"
"737","977","0","0","340","0","203","0.4","28","34.5"
"737","977","0","0","340","0","203","0.4","56","37.2"
"737","977","0","0","340","0","203","0.4","91","40.3"
"737","977","0","0","340","0","203","0.4","365","44.6"
"743","985","68","0","272","0","188","0.8","3","17.6"
"743","985","68","0","272","0","188","0.8","7","23.9"
"743","985","68","0","272","0","188","0.8","28","36.5"
"743","985","68","0","272","0","188","0.8","56","40.8"
"743","985","68","0","272","0","188","0.8","91","45.8"
"743","985","68","0","272","0","188","0.8","365","54.7"
"752","1017","136","0","204","0","163","1.7","3","17.8"
"752","1017","136","0","204","0","163","1.7","7","24.7"
"752","1017","136","0","204","0","163","1.7","28","40.3"
"752","1017","136","0","204","0","163","1.7","56","42.5"
"752","1017","136","0","204","0","163","1.7","91","51.3"
"752","1017","136","0","204","0","163","1.7","365","62.4"
"756","1089","204","0","136","0","124","3.3","3","13.3"
"756","1089","204","0","136","0","124","3.3","7","18.9"
"756","1089","204","0","136","0","124","3.3","28","34.5"
"756","1089","204","0","136","0","124","3.3","56","38.8"
"756","1089","204","0","136","0","124","3.3","91","47.8"
"756","1089","204","0","136","0","124","3.3","365","65.3"
"737","977","0","0","340","0","203","0.4","3","20.4"
"737","977","0","0","340","0","203","0.4","7","27.2"
"737","977","0","0","340","0","203","0.4","28","34.5"
"737","977","0","0","340","0","203","0.4","56","37.2"
"737","977","0","0","340","0","203","0.4","91","40.3"
"737","977","0","0","340","0","203","0.4","365","44.6"
"743","985","68","0","272","0","188","1.5","3","16.8"
"743","985","68","0","272","0","188","1.5","7","22.4"
"743","985","68","0","272","0","188","1.5","28","34.9"
"743","985","68","0","272","0","188","1.5","56","36.1"
"743","985","68","0","272","0","188","1.5","91","39.6"
"743","985","68","0","272","0","188","1.5","365","46.2"
"752","1017","136","0","204","0","163","2.7","3","11.3"
"752","1017","136","0","204","0","163","2.7","7","21.5"
"752","1017","136","0","204","0","163","2.7","28","34.1"
"752","1017","136","0","204","0","163","2.7","56","37.4"
"752","1017","136","0","204","0","163","2.7","91","40.8"
"752","1017","136","0","204","0","163","2.7","365","54.3"
"756","1089","204","0","136","0","124","5","3","12.1"
"756","1089","204","0","136","0","124","5","7","17.8"
"756","1089","204","0","136","0","124","5","28","30.5"
"756","1089","204","0","136","0","124","5","56","33.9"
"756","1089","204","0","136","0","124","5","91","39"
"756","1089","204","0","136","0","124","5","365","55.8"
"641.3","960.8","0","65","430","0","195.5","5.8","28","40.23"
"670.3","1024.9","0","67.2","367.1","0","180.5","4.4","28","45.84"
"675.4","1018.5","0","63.7","385.8","0","173.6","6.9","28","49.51"
"684.9","1024.1","0","64","384.7","0","174","8.4","28","59.95"
"682.1","1020.4","0","64.3","380","0","178","3.8","28","45.03"
"682.6","1020.7","0","64.3","379.8","0","177.9","4.1","28","60.58"
"685.5","1020.8","0","64.6","376.2","0","177.8","4","28","59.01"
"658.1","1038.2","0","67.3","391.9","0","170.9","5.8","28","52.68"
"664.7","1027.1","0","62.9","408.4","0","165.6","9","28","62.07"
"670.8","1040.6","0","64.1","407.7","0","165.7","10.4","28","72.21"
"664.2","1032.9","0","64.2","402.1","0","168.3","5.7","28","64.27"
"665.5","1034.9","0","64.2","402","0","168.2","4.9","28","70.45"
"666.3","1034.4","0","64.3","400.5","0","167.5","5.9","28","68.64"
"660","989","0","60","455","0","167.4","10.2","28","62.96"
"644.1","1049.8","0","67.1","418.3","0","161.8","7.8","28","59.9"
"653.3","1033.5","0","62","430.6","0","158.5","11.5","28","71.91"
"657","1055.1","0","64","430.4","0","158.3","12.6","28","67.54"
"653.2","1042.3","0","63.9","423.8","0","159.7","8.3","28","85.61"
"654.7","1044.6","0","63.9","423.8","0","159.7","7.2","28","81.07"
"665","997","0","60","470","0","156.4","11.6","28","64.7"
"627.2","1057.7","0","66.7","446.5","0","153.1","10.5","28","78.02"
"642.8","1040.5","0","60.9","452.6","0","152","14.2","28","69.07"
"643.4","1067.7","0","63.7","453.1","0","151.6","12.6","28","78.6"
"641.6","1049.2","0","63.4","445.7","0","151.9","11.2","28","97.75"
"643.2","1052","0","63.4","445.8","0","151.9","9.8","28","93.67"
"642.2","1047.2","0","63.2","443.4","0","152","12.7","28","88.28"
"669","1002","0","60","480","0","145.8","15.6","28","71.32"
"608.6","1063.5","0","66","476.7","0","144.9","14.5","28","91.89"
"630.3","1043.5","0","59.6","474.7","0","146.1","17.7","28","81.79"
"629.7","1078.8","0","63.3","476","0","145.4","15.6","28","96.5"
"627.2","1050.5","0","62.7","467.8","0","144.7","16.7","28","100.67"
"631.6","1058.2","0","62.6","468.1","0","144.8","12.3","28","102.71"
"629.2","1050.2","0","62.4","465","0","145.3","16.9","28","102.2"
"588.4","1066.9","0","64.9","508.8","0","137.2","19.5","28","99.95"
"616.9","1044.7","0","58.1","497.1","0","140.6","22.4","28","70.64"
"615.8","1088.5","0","62.8","499.3","0","139.6","19.2","28","103.1"
"614.1","1053","0","61.9","490.5","0","138","20.7","28","103.56"
"615.1","1055.2","0","62","491","0","138.1","19.6","28","113.15"
"612.5","1045.7","0","61.4","487.1","0","139","24.8","28","108.9"
"773","1044","0","0","511","0","143","5.11","7","42.54"
"773","1044","0","0","511","0","143","5.11","28","47.37"
"773","1044","0","25.55","486","0","143","5.11","7","44.58"
"773","1044","0","25.55","486","0","143","5.11","28","49.49"
"773","1044","0","51.1","461","0","143","5.11","7","45.86"
"773","1044","0","51.1","461","0","143","5.11","28","50.9"
"773","1044","0","76.65","436","0","143","5.11","7","49.93"
"773","1044","0","76.65","436","0","143","5.11","28","55.85"
"773","1044","0","102.2","411","0","143","5.11","7","46.87"
"773","1044","0","102.2","411","0","143","5.11","28","52.32"
"773.0","1044","0","127.75","386","0","143","5.11","7","43.82"
"773.0","1044","0","127.75","386","0","143","5.11","28","48.78"
"551","1118","86","0","427.00","0","218","0","90","41.5"
"713.21","1104.2","0","0","425.73","0","191.58","0","3","10.7"
"713.21","1104.2","0","0","425.73","0","191.58","0","7","15"
"713.21","1104.2","0","0","425.73","0","191.58","0","28","24"
"713.21","1104.2","0","0","425.73","0","191.58","0","56","38"
"713.21","1104.2","0","12.77","412.95","0","191.58","0","3","11"
"713.21","1104.2","0","12.77","412.95","0","191.58","0","7","14.5"
"713.21","1104.2","0","12.77","412.95","0","191.58","0","28","25.5"
"713.21","1104.2","0","12.77","412.95","0","191.58","0","56","39"
"713.21","1104.2","0","25.54","400.18","0","191.58","0","3","11"
"713.21","1104.2","0","25.54","400.18","0","191.58","0","7","15"
"713.21","1104.2","0","25.54","400.18","0","191.58","0","28","25.5"
"713.21","1104.2","0","25.54","400.18","0","191.58","0","56","39"
"713.21","1104.2","0","42.57","383.15","0","191.58","0","3","15.67"
"713.21","1104.2","0","42.57","383.15","0","191.58","0","7","16.5"
"713.21","1104.2","0","42.57","383.15","0","191.58","0","28","25.36"
"713.21","1104.2","0","42.57","383.15","0","191.58","0","56","39.315"
"713.21","1104.2","0","51.08","374.64","0","191.58","0","3","15.67"
"713.21","1104.2","0","51.08","374.64","0","191.58","0","7","18.5"
"713.21","1104.2","0","51.08","374.64","0","191.58","0","28","25.36"
"713.21","1104.2","0","51.08","374.64","0","191.58","0","56","39.315"
"821","1095","0","0","383","0","147.35","0.5","28","39"
"680","904","105","0","273","82","210","9","28","34.99"
"658","923","144","0","154","112","220","10","28","26.82"
"829","860","115","0","147","89","202","9","28","25.21"
"853","750","227","0","145","0","240","6","28","36.59"
"892","785","237","0","152","0","204","6","28","32.71"
"722","895","140","0","304","0","214","6","28","38.46"
"883","751","136","0","145","106","208","10","28","26.02"
"902","768","139","0","148","109","193","7","28","28.03"
"836","735","167","0","142","130","215","6","28","31.37"
"691","959","0","0","354","0","234","6","28","33.91"
"730","1013","0","0","374","0","190","7","28","32.44"
"720","953","149","0","159","116","175","15","28","34.05"
"684","1002","239","0","153","0","200","6","28","28.29"
"766","750","136","0","295","106","206","11","28","41.01"
"804","914","143","0","310","0","168","10","28","49.3"
"685","932","0","0","296","97","219","9","28","29.23"
"705","959","0","0","305","100","196","10","28","29.77"
"804","787","143","0","310","0","218","10","28","36.19"
"749","961","0","0","146","178","192","11","28","17.19"
"775","871","164","0","140","128","183","12","28","33.38"
"686","783","142","0","308","111","217","10","28","42.08"
"650","871","136","0","295","106","208","6","28","39.4"
"655","878","137","0","298","107","201","6","28","41.27"
"757","851","161","0","314","0","207","6","28","41.14"
"774","870","164","0","321","0","190","5","28","45.82"
"721","785","178","0","349","0","230","6","28","43.95"
"757","824","187","0","366","0","191","7","28","52.65"
"827","759","115","0","274","89","202","9","28","35.52"
"757","708","214","0","137","167","226","6","28","34.45"
"790","810","127","0","275","99","184","13","28","43.54"
"821","835","97","0","252","76","194","8","28","33.11"
"729","1023","0","0","165","150","182","12","28","18.26"
"706","1035","246","0","158","0","174","7","28","34.99"
"698","1022","243","0","156","0","180","11","28","33.78"
"715","752","227","0","145","177","209","11","28","35.66"
"683","797","181","0","154","141","234","11","28","33.51"
"710","829","188","0","160","146","203","11","28","33.51"
"797","859","0","0","291","105","205","6","28","27.62"
"815","879","0","0","298","107","186","6","28","30.97"
"737","861","0","0","318","126","210","6","28","31.77"
"679","883","118","0","280","92","207","9","28","37.39"
"696","904","121","0","287","94","188","9","28","43.01"
"792","884","167","0","326","0","174","6","28","52.65"
"776","866","163","0","320","0","188","9","28","45.69"
"747","770","0","0","342","136","225","11","28","32.04"
"778","801","0","0","356","142","193","11","28","36.46"
"680","912","142","0","309","0","218","10","28","38.59"
"709","951","149","0","322","0","186","8","28","45.42"
"818","821","0","0","159","193","208","12","28","19.19"
"765","904","0","0","307","110","189","10","28","31.5"
"758","846","0","0","313","124","205","11","28","29.63"
"672","891","168","0","143","131","217","6","28","26.42"
"656","869","164","0","140","128","237","6","28","29.5"
"799","875","117","0","278","0","205","9","28","32.71"
"829","908","121","0","288","0","177","7","28","39.93"
"745","881","0","0","299","107","210","10","28","28.29"
"725","857","0","0","291","104","231","9","28","30.43"
"790","833","111","0","265","86","195","6","28","37.39"
"683","1041","248","0","159","0","175","12","28","35.39"
"688","1049","250","0","160","0","168","12","28","37.66"
"827","859","260","0","166","0","183","13","28","40.34"
"723","721","164","0","320","127","211","6","28","46.36"
"787","756","0","0","336","134","222","6","28","31.9"
"768","870","116","0","276","90","180","9","28","44.08"
"789","794","0","0","313","112","220","10","28","28.16"
"813","818","0","0","322","116","196","10","28","29.77"
"778","747","136","0","294","106","207","6","28","41.27"
"765","875","137","0","146","106","209","6","28","27.89"
"780","892","139","0","149","109","193","6","28","28.7"
"789","990","187","0","159","0","176","11","28","32.57"
"761","864","100","0","261","78","201","9","28","34.18"
"780.5","1049.9","198.1","0","140","1.4","174.9","4.4","28","30.83"
"789.2","996.1","209.5","0","141.1","0.6","188.8","4.6","28","30.43"
"710.1","1049.5","215.9","0","140.1","4.2","193.9","4.7","28","26.42"
"683.8","1020.9","226.1","0","140.1","11.8","207.8","4.9","28","26.28"
"841.1","781","240","0","160.2","0.3","233.5","9.2","28","36.19"
"742.7","1028.4","239","0","140.2","30.5","169.4","5.3","28","36.32"
"704","1047.6","234.9","0","140.2","44.8","171.3","5.5","28","33.78"
"681.4","1017.7","238.9","0","140.5","61.1","182.5","5.7","28","30.97"
"647.1","964.8","239.8","0","143.3","91.8","200.8","6.2","28","27.09"
"811.3","780.6","240","0","194.3","0.3","234.2","8.9","28","38.46"
"667.2","1000.2","239.7","0","150.4","110.9","168.1","6.5","28","37.92"
"670.5","999.5","238.8","0","150.3","111.4","167.3","6.5","28","38.19"
"652.5","966.8","240","0","155.4","122.1","179.9","6.7","28","35.52"
"652.6","883.2","238.3","0","165.3","143.2","200.4","7.1","28","32.84"
"715.3","780.1","239.8","0","303.8","0.2","236.4","8.3","28","44.48"
"649.1","884","239","0","215.6","112.9","198.7","7.4","28","39.13"
"722.9","780.3","239.9","0","295.3","0","236.2","8.3","28","44.08"
"640.6","954.2","239.1","0","248.3","101","168.9","7.7","28","49.97"
"644.1","949.9","239.9","0","248","101","169.1","7.7","28","50.23"
"646","938.9","239.6","0","258.8","88","175.3","7.6","28","50.5"
"651.8","908.9","239.9","0","297.1","40.9","194","7.5","28","49.17"
"758.1","786.2","223.1","0","348.7","0.1","208.5","9.6","28","48.77"
"944","871","0","0","400","0","180","0","7","22.5"
"944","871","0","0","400","0","180","0","28","31"
"944","871","0","0","400","0","180","0","90","34"
"941","868","40","0","360","0","180","0","7","20"
"941","868","40","0","360","0","180","0","28","28"
"941","868","40","0","360","0","180","0","90","38.6"
"937","865","80","0","320","0","180","0","7","17.5"
"937","865","80","0","320","0","180","0","28","26"
"937","865","80","0","320","0","180","0","90","37"
"933","852","120","0","280","0","180","0","7","14"
"933","852","120","0","280","0","180","0","28","21"
"933","852","120","0","280","0","180","0","90","32"
"941","869","0","20","380","0","180","0","7","21"
"941","869","0","20","380","0","180","0","28","30"
"941","869","0","20","380","0","180","0","90","35"
"937","865","0","40","360","0","180","0","7","26.2"
"937","865","0","40","360","0","180","0","28","40"
"937","865","0","40","360","0","180","0","90","43"
"935","863","40","20","340","0","180","0","7","22"
"935","863","40","20","340","0","180","0","28","28"
"935","863","40","20","340","0","180","0","90","38"
"932","861","80","20","280","0","180","0","7","20"
"932","861","80","20","280","0","180","0","28","31.1"
"932","861","80","20","280","0","180","0","90","40.7"
"930","858","120","20","260","0","180","0","7","16.4"
"930","858","120","20","260","0","180","0","28","26"
"930","858","120","20","260","0","180","0","90","37"
"610","1134","0","0","600","0","156","9.6","3","63.8"
"610","1134","0","0","600","0","156","9.6","7","71.2"
"610","1134","0","0","600","0","156","9.6","28","81.1"
"610","1134","0","0","420","180","156","9.6","3","69.3"
"610","1134","0","0","420","180","156","9.6","7","83.2"
"610","1134","0","0","420","180","156","9.6","28","100.4"
"610","1134","0","60","360","180","156","9.6","3","69.3"
"610","1134","0","60","360","180","156","9.6","7","87"
"610","1134","0","60","360","180","156","9.6","28","104"
"561","1191","0","0","474","0","180","4.740","3","43.1"
"561","1191","0","0","474","0","180","4.740","7","51.5"
"561","1191","0","0","474","0","180","4.740","28","64.5"
"561","1191","0","71.1","356","47.4","180","4.745","3","36.1"
"561","1191","0","71.1","356","47.4","180","4.745","7","52.6"
"561","1191","0","71.1","356","47.4","180","4.745","28","77.7"
"561","1191","0","47.4","356","71.1","180","4.745","3","34.8"
"561","1191","0","47.4","356","71.1","180","4.745","7","50.5"
"561","1191","0","47.4","356","71.1","180","4.745","28","75.1"
"561","1191","0","23.7","356","94.8","180","4.745","3","24.5"
"561","1191","0","23.7","356","94.8","180","4.745","7","48.2"
"561","1191","0","23.7","356","94.8","180","4.745","28","68.7"
"740","1185","0","0","355","0","145.5","5.11","3","46"
"740","1185","0","0","355","0","145.5","5.11","7","57"
"740","1185","0","0","355","0","145.5","5.11","28","69"
"740","1185","0","0","355","0","145.5","5.11","56","77"
"740","1185","0","0","355","0","145.5","5.11","91","78"
"740","1185","0","0","355","0","145.5","5.11","180","78"
"661","1185","132","0","308","0","141","4.77","3","45"
"661","1185","132","0","308","0","141","4.77","7","58"
"661","1185","132","0","308","0","141","4.77","28","73"
"661","1185","132","0","308","0","141","4.77","56","90"
"661","1185","132","0","308","0","141","4.77","91","92"
"661","1185","132","0","308","0","141","4.77","180","93"
"665","1185","176","0","264","0","136.5","4.75","3","41"
"665","1185","176","0","264","0","136.5","4.75","7","50"
"665","1185","176","0","264","0","136.5","4.75","28","67"
"665","1185","176","0","264","0","136.5","4.75","56","88"
"665","1185","176","0","264","0","136.5","4.75","91","89"
"665","1185","176","0","264","0","136.5","4.75","180","89"
"594","1185","0","0","517","0","150","6.77","3","68"
"594","1185","0","0","517","0","150","6.77","7","70"
"594","1185","0","0","517","0","150","6.77","28","85"
"594","1185","0","0","517","0","150","6.77","56","95"
"594","1185","0","0","517","0","150","6.77","91","101"
"594","1185","0","0","517","0","150","6.77","180","101"
"570","1185","155","0","362","0","150","4.8","3","43"
"570","1185","155","0","362","0","150","4.8","7","58"
"570","1185","155","0","362","0","150","4.8","28","73"
"570","1185","155","0","362","0","150","4.8","56","91"
"570","1185","155","0","362","0","150","4.8","91","95"
"570","1185","155","0","362","0","150","4.8","180","97"
"561","1185","207","0","311","0","150","4.24","3","40"
"561","1185","207","0","311","0","150","4.24","7","50"
"561","1185","207","0","311","0","150","4.24","28","68"
"561","1185","207","0","311","0","150","4.24","56","86"
"561","1185","207","0","311","0","150","4.24","91","87"
"561","1185","207","0","311","0","150","4.24","180","88"
"834","850","0","0","500","0","175","0.41","28","35"
"806","822","150","0","350","0","175","0.24","28","31.5"
"788","803","250","0","250","0","175","0.15","28","28.5"
"770","785","350","0","150","0","175","0.09","28","25"
"828","844","0","0","350","150","175","0.48","28","34.5"
"824","840","0","0","250","250","175","0.59","28","33"
"820","836","0","0","150","350","175","0.63","28","31"
"977","870","0","0","400","0","160","6.8","28","50.6"
"977","870","0","0","400","0","160","6.8","90","57.9"
"959","854","0","0","200","200","160","6.8","28","41.9"
"959","854","0","0","200","200","160","6.8","90","54.6"
"955","850","0","0","160","240","160","6.8","28","38.3"
"955","850","0","0","160","240","160","6.8","90","51.8"
"951","846","0","0","120","280","160","6.8","28","30.9"
"951","846","0","0","120","280","160","6.8","90","43.5"
"532","915","141","0","563","0","176","0","3","41.25"
"532","915","141","0","563","0","176","0","7","46"
"532","915","141","0","563","0","176","0","28","60"
"532","915","141","0","563","0","176","0","56","63.75"
"532","915","141","0","563","0","176","0","91","70"
"530","911","141","35","528","0","176","0","3","37.5"
"530","911","141","35","528","0","176","0","7","47"
"530","911","141","35","528","0","176","0","28","63"
"530","911","141","35","528","0","176","0","56","67.5"
"530","911","141","35","528","0","176","0","91","75"
"528","908","141","70","493","0","176","0","3","38"
"528","908","141","70","493","0","176","0","7","52"
"528","908","141","70","493","0","176","0","28","76.5"
"528","908","141","70","493","0","176","0","56","77.5"
"528","908","141","70","493","0","176","0","91","78.75"
"523","904","141","106","458","0","176","0","3","37.5"
"523","904","141","106","458","0","176","0","7","52.5"
"523","904","141","106","458","0","176","0","28","72"
"523","904","141","106","458","0","176","0","56","74.5"
"523","904","141","106","458","0","176","0","91","12"
"524","900","141","141","422","0","176","0","3","36"
"524","900","141","141","422","0","176","0","7","54"
"524","900","141","141","422","0","176","0","28","67.5"
"524","900","141","141","422","0","176","0","56","72"
"524","900","141","141","422","0","176","0","91","73"
